Repository: Shubhranshu0/polymer_grades

# polymer_grades
Haldia Petrochemicals _ Polyolefin website

# Shlok Polymers Website

Next.js application for the SHLOK polymer grade book, price list and competitive mapping.

## Important
- Do not commit `.env` files or secrets.
- Original PDFs, Excel uploads and intermediate extraction files are excluded.
- The application dataset used by the website remains in `public/data/dataset.json`.

## Local development
From this directory, with Bun 1.3.4 installed:

```sh
bun install --frozen-lockfile
bunx --no-install tsc --noEmit
bun run lint
bun run dev
```

Stop development before starting production on the same port:

```sh
bun run build
bun run start
```

The production build validates TypeScript and copies public/static assets into Next.js standalone output.
The start command binds to `0.0.0.0` and honors `PORT` (default 3000).
No database, migrations, application secrets or `/home/z/` paths are needed to run the website.

## Deployment
Use the repository-root `render.yaml` as the Render Blueprint. It selects this directory,
the Node runtime with pinned Bun/Node versions, a frozen Bun installation and the package's
build/start commands. Render supplies `PORT`; application credentials are not required.
The build downloads Google Fonts from `fonts.googleapis.com` and `fonts.gstatic.com`.
In Codex cloud, export `NEXT_TURBOPACK_EXPERIMENTAL_USE_SYSTEM_TLS_CERTS=1` to use the
platform certificate trust store. Keep TLS verification enabled.

The Order view intentionally embeds the existing Google Form and retains its "Open in new tab"
link. Codex network restrictions can block `docs.google.com`; verify form loading and the link
from a normal browser after deployment. Do not submit enquiries during smoke tests.
The favicon uses the existing local `public/shlok-logo.png` asset.

## Legacy data-processing scripts

The scripts in `scripts/` were retained unchanged. Their `/home/z/my-project` references
are legacy offline PDF/Excel processing paths, not production or development-server
requirements. Running these scripts requires the excluded source documents and a separate
path/configuration update. They are not invoked by install, build or start.

The original archive installer outside the checkout remains useful for reproducing the
historical archive. Render builds the checked-in source directly and does not invoke it.

File: shlok-github-ready/public/data/dataset.json (part 1 of 22)
{"meta":{"generated":"2026-09-17","source_pdfs":["Haldia Polymer merged.pdf (ARDC TDS book, 110 pages)","Reliance Polymer merged.pdf (Relene / Relpure / Repol TDS, 209 pages)","IOCL All Polymer TDS.pdf (Propel TDS, 70 pages)","ONGC POLYMER.pdf (OPaL provisional TDS, 56 pages)","Polyethylene Price-September Price.pdf (HPL circular 101, eff. 07.09.2026)","Polypropylene Price-September Month.pdf (HPL circular 100, eff. 05.09.2026)","POLYMER COMPETITION.xlsx (grade-vs-grade competitive analysis)"],"total_grades":257,"grade_counts":{"haldia":{"HDPE":24,"LLDPE":10,"PP":22},"reliance":{"HDPE":20,"LDPE":15,"LLDPE":22,"PP-Random":7,"PP-Homo":26,"PP-Impact":14},"iocl":{"HDPE":17,"LLDPE":9,"PP-Impact":13,"PP-Homo":27,"PP-Random":3},"ongc":{"HDPE":13,"LLDPE":9,"PP-Homo":6}}},"companies":{"haldia":{"name":"Haldia Petrochemicals Ltd","short":"HPL","city":"Haldia, West Bengal","brands":["Halene H","Halene L","Halene P"],"color":"#C8102E","note":"Producer of the Halene polymer range (HDPE, LLDPE, PP)"},"reliance":{"name":"Reliance Industries Ltd","short":"RIL","city":"Vadodara, Gujarat","brands":["Relene","Relpure","Repol"],"color":"#0F4C81","note":"India's largest polymer producer - Relene PE and Repol PP ranges"},"iocl":{"name":"Indian Oil Corporation Ltd","short":"IOCL","city":"Panipat / Paradip","brands":["Propel"],"color":"#F26522","note":"Propel brand polymers from Panipat Naphtha Cracker and Paradip units"},"ongc":{"name":"ONGC Petro Additions Ltd","short":"OPaL","city":"Dahej, Gujarat","brands":["OPaL"],"color":"#2E7D32","note":"OPaL Dahej complex - HDPE (Mitsui CX), LLDPE (Ineos) and PP (Ineos)"}},"polymer_labels":{"HDPE":"High-Density Polyethylene","LLDPE":"Linear Low-Density Polyethylene","LDPE":"Low-Density Polyethylene","PP-Homo":"PP Homopolymer","PP-Random":"PP Random Copolymer","PP-Impact":"PP Impact Copolymer","PP":"Polypropylene"},"grades":[{"id":"haldia-hd-t9","company":"haldia","company_name":"Haldia Petrochemicals Ltd","grade":"HD T9","polymer":"HDPE","polymer_label":"High-Density Polyethylene","family":"Halene H","segment":"Raffia / Stretched Tape","desc":["HD T9 is a HDPE stretched tape / raffia grade produced by Spherilene Technology","This grade can be used for stretched tape / raffia for woven fabrics & tarpaulin","HD T9 is characterized by excellent processability and mechanical strength"],"uses":["stretched tape / raffia for woven fabrics & tarpaulin"],"bis_code":"IS 7328-3B-TB-EDA","key":{"mfi":{"value":"1.1","unit":"g/10 min","condition":"2.16 kg, 190°C"},"density":{"value":"0.950","unit":"g/cm3"},"tensile_yield":{"value":"26","unit":"MPa"},"flexural":{"value":"1100","unit":"MPa"},"izod":{"value":"400","unit":"J/m"}},"props":[{"name":"Melt Flow Index (2.16 kg, 190°C)","test":"ASTM D1238, IS 13360 (Part 4/Sec 1)","unit":"g/10 min","value":"1.1"},{"name":"Melt Flow Index (5 kg, 190°C)","test":"ASTM D1238, IS 13360 (Part 4/Sec 1)","unit":"g/10 min","value":"3"},{"name":"Melt Flow Index (21.6 kg, 190°C)","test":"ASTM D1238","unit":"g/10 min","value":"27"},{"name":"Density (23°C)","test":"ASTM D1505, IS 13360 (Part 3/Sec 11)","unit":"g/cm3","value":"0.950"},{"name":"Tensile Strength at Yield","test":"ASTM D638 (50 mm/min)","unit":"MPa","value":"26"},{"name":"Tensile Strength at Break","test":"ASTM D638 (50 mm/min)","unit":"MPa","value":"38"},{"name":"Elongation at Yield","test":"ASTM D638 (50 mm/min)","unit":"%","value":"11"},{"name":"Elongation at Break","test":"ASTM D638 (50 mm/min)","unit":"%","value":"1100"},{"name":"Notched Izod Impact Strength (23°C)","test":"ASTM D256A","unit":"J/m","value":"400"},{"name":"Flexural Modulus","test":"ASTM D790A","unit":"MPa","value":"1100"},{"name":"Vicat Softening Point (10N)","test":"ASTM D1525","unit":"°C","value":"127"},{"name":"DSC Melting Temperature","test":"ASTM D3418","unit":"°C","value":"133"},{"name":"Hardness","test":"ASTM D2240","unit":"Shore D","value":"61"}],"processing":[{"condition":"Barrel Temperature","window":"200 - 240 °C"},{"condition":"Die Temperature","window":"230 - 250 °C"},{"condition":"Quench Temperature","window":"30 °C"}],"alt_codes":[],"price":{"ex_works_min":137376,"ex_works_max":143940,"ex_works_ref":142378,"currency":"Rs./MT","effective":"01.10.2026"},"competed_by":[{"company":"reliance","grade":"E52009","id":"reliance-e52009","polymer":"HDPE","kind":"direct"},{"company":"reliance","grade":"HD53EA010","id":"reliance-hd53ea010","polymer":"HDPE","kind":"direct"},{"company":"ongc","grade":"R5410","id":"ongc-r5410","polymer":"HDPE","kind":"direct"}]},{"id":"haldia-hd-t10","company":"haldia","company_name":"Haldia Petrochemicals Ltd","grade":"HD T10","polymer":"HDPE","polymer_label":"High-Density Polyethylene","family":"Halene H","segment":"Monofilament / Yarn","desc":["HD T10 is a HDPE yarn / monofilament grade produced by Spherilene Technology","This grade can be used in yarns / monofilament for Fabrics, Nets, Twines & Ropes","HD T10 is characterized by excellent processability and mechanical strength"],"uses":["yarns / monofilament for Fabrics, Nets, Twines & Ropes"],"bis_code":"IS 7328-3B-LBO-EDA","key":{"mfi":{"value":"1.1","unit":"g/10 min","condition":"2.16 kg, 190°C"},"density":{"value":"0.950","unit":"g/cm3"},"tensile_yield":{"value":"26","unit":"MPa"},"flexural":{"value":"1000","unit":"MPa"},"izod":{"value":"400","unit":"J/m"}},"props":[{"name":"Melt Flow Index (2.16 kg, 190°C)","test":"ASTM D1238, IS 13360 (Part 4/Sec 1)","unit":"g/10 min","value":"1.1"},{"name":"Melt Flow Index (5 kg, 190°C)","test":"ASTM D1238, IS 13360 (Part 4/Sec 1)","unit":"g/10 min","value":"3"},{"name":"Melt Flow Index (21.6 kg, 190°C)","test":"ASTM D1238","unit":"g/10 min","value":"27"},{"name":"Density (23°C)","test":"ASTM D1505, IS 13360 (Part 3/Sec 11)","unit":"g/cm3","value":"0.950"},{"name":"Tensile Strength at Yield","test":"ASTM D638 (50 mm/min)","unit":"MPa","value":"26"},{"name":"Tensile Strength at Break","test":"ASTM D638 (50 mm/min)","unit":"MPa","value":"38"},{"name":"Elongation at Yield","test":"ASTM D638 (50 mm/min)","unit":"%","value":"11"},{"name":"Elongation at Break","test":"ASTM D638 (50 mm/min)","unit":"%","value":"1100"},{"name":"Notched Izod Impact Strength (23°C)","test":"ASTM D256A","unit":"J/m","value":"400"},{"name":"Flexural Modulus","test":"ASTM D790A","unit":"MPa","value":"1000"},{"name":"Vicat Softening Point (10N)","test":"ASTM D1525","unit":"°C","value":"127"},{"name":"DSC Melting Temperature","test":"ASTM D3418","unit":"°C","value":"133"},{"name":"Hardness","test":"ASTM D2240","unit":"Shore D","value":"61"}],"processing":[{"condition":"Barrel Temperature","window":"200 - 240 °C"},{"condition":"Die Temperature","window":"230 - 250 °C"},{"condition":"Quench Temperature","window":"30 °C"},{"condition":"Stretching Temperature","window":"95 - 120 °C"}],"alt_codes":[],"price":{"ex_works_min":137376,"ex_works_max":146856,"ex_works_ref":144526,"currency":"Rs./MT","effective":"01.10.2026"},"competed_by":[{"company":"iocl","grade":"010E52","id":"iocl-010e52","polymer":"HDPE","kind":"direct"},{"company":"iocl","grade":"012E50","id":"iocl-012e50","polymer":"HDPE","kind":"direct"},{"company":"ongc","grade":"R5410","id":"ongc-r5410","polymer":"HDPE","kind":"direct"}]},{"id":"haldia-hd-t10s","company":"haldia","company_name":"Haldia Petrochemicals Ltd","grade":"HD T10S","polymer":"HDPE","polymer_label":"High-Density Polyethylene","family":"Halene H","segment":"Monofilament / Yarn","desc":["HD T10S is a HDPE monofilament grade produced by Spherilene Technology","This grade can be used in monofilament for Nets, Twines & Ropes","HD T10S is characterized by excellent processability and mechanical strength"],"uses":["monofilament for Nets, Twines & Ropes"],"bis_code":"IS 7328-3B-LB-EDA","key":{"mfi":{"value":"1.1","unit":"g/10 min","condition":"2.16 kg, 190°C"},"density":{"value":"0.950","unit":"g/cm3"},"tensile_yield":{"value":"26","unit":"MPa"},"flexural":{"value":"1000","unit":"MPa"},"izod":{"value":"400","unit":"J/m"}},"props":[{"name":"Melt Flow Index (2.16 kg, 190°C)","test":"ASTM D1238, IS 13360 (Part 4/Sec 1)","unit":"g/10 min","value":"1.1"},{"name":"Melt Flow Index (5 kg, 190°C)","test":"ASTM D1238, IS 13360 (Part 4/Sec 1)","unit":"g/10 min","value":"3"},{"name":"Melt Flow Index (21.6 kg, 190°C)","test":"ASTM D1238","unit":"g/10 min","value":"27"},{"name":"Density (23°C)","test":"ASTM D1505, IS 13360 (Part 3/Sec 11)","unit":"g/cm3","value":"0.950"},{"name":"Tensile Strength at Yield","test":"ASTM D638 (50 mm/min)","unit":"MPa","value":"26"},{"name":"Tensile Strength at Break","test":"ASTM D638 (50 mm/min)","unit":"MPa","value":"38"},{"name":"Elongation at Yield","test":"ASTM D638 (50 mm/min)","unit":"%","value":"11"},{"name":"Elongation at Break","test":"ASTM D638 (50 mm/min)","unit":"%","value":"1100"},{"name":"Notched Izod Impact Strength (23°C)","test":"ASTM D256A","unit":"J/m","value":"400"},{"name":"Flexural Modulus","test":"ASTM D790A","unit":"MPa","value":"1000"},{"name":"Vicat Softening Point (10N)","test":"ASTM D1525","unit":"°C","value":"127"},{"name":"DSC Melting Temperature","test":"ASTM D3418","unit":"°C","value":"131"},{"name":"Hardness","test":"ASTM D2240","unit":"Shore D","value":"61"}],"processing":[{"condition":"Barrel Temperature","window":"200 - 240 °C"},{"condition":"Die Temperature","window":"230 - 250 °C"},{"condition":"Quench Temperature","window":"30 °C"},{"condition":"Stretching Temperature","window":"~ 98 °C (Water)"}],"alt_codes":[],"price":{"ex_works_min":137376,"ex_works_max":146856,"ex_works_ref":144526,"currency":"Rs./MT","effective":"01.10.2026"},"competed_by":[{"company":"reliance","grade":"E52009","id":"reliance-e52009","polymer":"HDPE","kind":"direct"},{"company":"reliance","grade":"HD55EF010","id":"reliance-hd55ef010","polymer":"HDPE","kind":"direct"},{"company":"iocl","grade":"010E52","id":"iocl-010e52","polymer":"HDPE","kind":"direct"},{"company":"iocl","grade":"012E50","id":"iocl-012e50","polymer":"HDPE","kind":"direct"},{"company":"ongc","grade":"Y5710","id":"ongc-y5710","polymer":"HDPE","kind":"direct"}]},{"id":"haldia-m5002l","company":"haldia","company_name":"Haldia Petrochemicals Ltd","grade":"M5002L","polymer":"HDPE","polymer_label":"High-Density Polyethylene","family":"Halene H","segment":"Caps & Closures","desc":["M5002L is a Narrow MWD HDPE produced by Spherilene Technology","M5002L is suited for injection and extrusion-compression molded Caps & Closures","The precise control of morphology & MWD during polymerization confers superior processability, excellent","organoleptics & improved performance properties compared to conventional HDPE grades"],"uses":[],"bis_code":"IS 7328-3B-CB-EDB","key":{"mfi":{"value":"3","unit":"g/10 min","condition":"2.16 kg, 190°C"},"density":{"value":"0.950","unit":"g/cm3"},"tensile_yield":{"value":"25","unit":"MPa"},"flexural":{"value":"950","unit":"MPa"},"izod":{"value":"180","unit":"J/m"}},"props":[{"name":"Melt Flow Index (2.16 kg, 190°C)","test":"ASTM D1238, IS 13360 (Part 4/Sec 1)","unit":"g/10 min","value":"3"},{"name":"Melt Flow Index (5 kg, 190°C)","test":"ASTM D1238, IS 13360 (Part 4/Sec 1)","unit":"g/10 min","value":"8"},{"name":"Melt Flow Index (21.6 kg, 190°C)","test":"ASTM D1238","unit":"g/10 min","value":"70"},{"name":"Density (23°C)","test":"ASTM D1505, IS 13360 (Part 3/Sec 11)","unit":"g/cm3","value":"0.950"},{"name":"Tensile Strength at Yield","test":"ASTM D638 (50 mm/min)","unit":"MPa","value":"25"},{"name":"Tensile Strength at Break","test":"ASTM D638 (50 mm/min)","unit":"MPa","value":"30"},{"name":"Elongation at Break","test":"ASTM D638 (50 mm/min)","unit":"%","value":"900"},{"name":"Notched Izod Impact Strength (23°C)","test":"ASTM D256A","unit":"J/m","value":"180"},{"name":"Flexural Modulus","test":"ASTM D790A","unit":"MPa","value":"950"},{"name":"Heat Deflection Temperature (0.455 MPa)","test":"ASTM D648","unit":"°C","value":"70"},{"name":"Vicat Softening Point (10 N)","test":"ASTM D1525","unit":"°C","value":"125"},{"name":"DSC Melting Temperature","test":"ASTM D3418","unit":"°C","value":"132"},{"name":"Hardness","test":"ASTM D2240","unit":"Shore D","value":"61"}],"processing":[{"condition":"Barrel Temperature","window":"160 - 190 °C"}],"alt_codes":[],"price":{"ex_works_min":138646,"ex_works_max":146047,"ex_works_ref":143712,"currency":"Rs./MT","effective":"01.10.2026"},"competed_by":[]},{"id":"haldia-m5005l","company":"haldia","company_name":"Haldia Petrochemicals Ltd","grade":"M5005L","polymer":"HDPE","polymer_label":"High-Density Polyethylene","family":"Halene H","segment":"Injection Moulding","desc":["M5005L is a Narrow MWD HDPE produced by Spherilene Technology","M5005L is recommended for injection molding of heavy-duty Crates, Industrial products and for injection molded","as well as extrusion compression molded caps for packaged drinking water","The precise control of morphology & MWD during polymerization confers superior processability & improved","performance properties compared to conventional HDPE grades"],"uses":["injection molding of heavy-duty Crates, Industrial products and for injection molded"],"bis_code":"IS 7328-3B-MB-EDC","key":{"mfi":{"value":"g/10 min","unit":"ASTM D1238, IS 13360 (Part 4/Sec 1)","condition":"2.16 kg, 190°C"},"density":{"value":"g/cm3","unit":"ASTM D1505, IS 13360 (Part 3/Sec 11)"},"tensile_yield":{"value":"MPa","unit":"ASTM D638 (50 mm/min)"},"flexural":{"value":"MPa","unit":"ASTM D790A"},"izod":{"value":"J/m","unit":"ASTM D256A"}},"props":[{"name":"Melt Flow Index (2.16 kg, 190°C)","test":"","unit":"ASTM D1238, IS 13360 (Part 4/Sec 1)","value":"g/10 min"},{"name":"Melt Flow Index (5 kg, 190°C)","test":"","unit":"ASTM D1238, IS 13360 (Part 4/Sec 1)","value":""},{"name":"Melt Flow Index (21.6 kg, 190°C)","test":"","unit":"ASTM D1238","value":"g/10 min"},{"name":"Density (23°C)","test":"","unit":"ASTM D1505, IS 13360 (Part 3/Sec 11)","value":"g/cm3"},{"name":"Tensile Strength at Yield","test":"","unit":"ASTM D638 (50 mm/min)","value":"MPa"},{"name":"Tensile Strength at Break","test":"","unit":"ASTM D638 (50 mm/min)","value":"MPa"},{"name":"Elongation at Break","test":"","unit":"ASTM D638 (50 mm/min)","value":"%"},{"name":"Notched Izod Impact Strength (23°C)","test":"","unit":"ASTM D256A","value":"J/m"},{"name":"Flexural Modulus","test":"","unit":"ASTM D790A","value":"MPa"},{"name":"Heat Deflection Temperature (0.455 MPa)","test":"","unit":"ASTM D648","value":"°C"},{"name":"Vicat Softening Point (10 N)","test":"","unit":"ASTM D1525","value":"°C"},{"name":"DSC Melting Temperature","test":"","unit":"ASTM D3418","value":"°C"},{"name":"Hardness","test":"","unit":"ASTM D2240","value":"Shore D"}],"processing":[{"condition":"Barrel Temperature","window":"185 - 235 °C"},{"condition":"Nozzle Temperature","window":"235 °C"}],"alt_codes":[],"price":{"ex_works_min":138646,"ex_works_max":146047,"ex_works_ref":143712,"currency":"Rs./MT","effective":"01.10.2026"},"competed_by":[]},{"id":"haldia-m5018l","company":"haldia","company_name":"Haldia Petrochemicals Ltd","grade":"M5018L","polymer":"HDPE","polymer_label":"High-Density Polyethylene","family":"Halene H","segment":"Injection Moulding","desc":["M5018L is an Injection Molding HDPE produced by Spherilene Technology","M5018L is recommended for general purpose Injection Molding","M5018L combines excellent processability with good mechanical properties"],"uses":["general purpose Injection Molding"],"bis_code":"IS 7328-3B-MB-EDE","key":{"mfi":{"value":"20","unit":"g/10 min","condition":"2.16 kg, 190°C"},"density":{"value":"0.950","unit":"g/cm3"},"tensile_yield":{"value":"22","unit":"MPa"},"flexural":{"value":"800","unit":"MPa"},"izod":{"value":"35","unit":"J/m"}},"props":[{"name":"Melt Flow Index (2.16 kg, 190°C)","test":"ASTM D1238, IS 13360 (Part 4/Sec 1)","unit":"g/10 min","value":"20"},{"name":"Melt Flow Index (5 kg, 190°C)","test":"ASTM D1238, IS 13360 (Part 4/Sec 1)","unit":"g/10 min","value":"50"},{"name":"Melt Flow Index (21.6 kg, 190°C)","test":"ASTM D1238","unit":"g/10 min","value":"450"},{"name":"Density (23°C)","test":"ASTM D1505, IS 13360 (Part 3/Sec 11)","unit":"g/cm3","value":"0.950"},{"name":"Tensile Strength at Yield","test":"ASTM D638 (50 mm/min)","unit":"MPa","value":"22"},{"name":"Elongation at yield","test":"ASTM D638 (50 mm/min)","unit":"%","value":"10"},{"name":"Elongation at Break","test":"ASTM D638 (50 mm/min)","unit":"%","value":"450"},{"name":"Notched Izod Impact Strength (23°C)","test":"ASTM D256A","unit":"J/m","value":"35"},{"name":"Flexural Modulus","test":"ASTM D790A","unit":"MPa","value":"800"},{"name":"Heat Deflection Temperature (0.455 MPa)","test":"ASTM D648","unit":"°C","value":"64"},{"name":"Vicat Softening Point (10 N)","test":"ASTM D1525","unit":"°C","value":"121"},{"name":"DSC Melting Temperature","test":"ASTM D3418","unit":"°C","value":"132"},{"name":"Hardness","test":"ASTM D2240","unit":"Shore D","value":"62"}],"processing":[{"condition":"Barrel Temperature","window":"180 - 235 °C"},{"condition":"Nozzle Temperature","window":"235 °C"}],"alt_codes":[],"price":{"ex_works_min":132574,"ex_works_max":138971,"ex_works_ref":138314,"currency":"Rs./MT","effective":"01.10.2026"},"competed_by":[{"company":"reliance","grade":"HD50MA180","id":"reliance-hd50ma180","polymer":"HDPE","kind":"direct"},{"company":"reliance","grade":"M24200","id":"reliance-m24200","polymer":"LLDPE","kind":"closest"},{"company":"iocl","grade":"080M55","id":"iocl-080m55","polymer":"HDPE","kind":"direct"},{"company":"iocl","grade":"180M50","id":"iocl-180m50","polymer":"HDPE","kind":"direct"},{"company":"ongc","grade":"M5220","id":"ongc-m5220","polymer":"HDPE","kind":"direct"},{"company":"ongc","grade":"M2525","id":"ongc-m2525","polymer":"LLDPE","kind":"closest"}]},{"id":"haldia-m5025l","company":"haldia","company_name":"Haldia Petrochemicals Ltd","grade":"M5025L","polymer":"HDPE","polymer_label":"High-Density Polyethylene","family":"Halene H","segment":"Blow Moulding","desc":["M5025L","M5025L is an Injection Molding HDPE produced by Spherilene Technology","This resin is particularly recommended for general purpose Injection Molded items &","Masterbatch application","M5025L combines excellent processability with good mechanical properties","Melt Flow Index (2.16 kg, 190°C) ASTM D1238 g/10 min 30.0","Density (23°C) ASTM D1505 g/cm3 0.950","Physical Property","Tensile Strength at Yield MPa 20","ASTM D638","(50 mm/min)","Elongation at Break % 250","Notched Izod Impact Strength (23°C) ASTM D256A J/m 28","Flexural Modulus ASTM D790A MPa 800","Hardness ASTM D2240 Shore D 62","Spiral Flow Length @ 235°C HPL Method mm 730","Vicat Softening Point (10 N) ASTM D1525 °C 125","Heat Deflection Temperature (0.455 MPa) ASTM D648 °C 77","DSC Melting Temperature ASTM D3418 °C 132","Suggested Processing Conditions","Barrel Temperature °C 180 - 235","Nozzle Temperature °C 235","Mechanical Properties are on Injection Molded test specimens prepared as per ASTM D4101","The information & data presented herein are typical values and should not be construed as specification. No warranty or guarantee","expressed or implied is made regarding performance. The information & data are subject to change without prior intimation based","on research & development work undertaken by the company.","Compliance Certificates & MSDS are available on request.","Visit us at www.haldiapetrochemicals.com","ARDC HDPE VER 07 - 2014"],"uses":["general purpose Injection Molded items &"],"bis_code":"","key":{"mfi":{"value":"30.0","unit":"g/10 min","condition":"2.16 kg, 190°C"},"density":{"value":"0.950","unit":"g/cm3"},"tensile_yield":null,"flexural":{"value":"800","unit":"MPa"},"izod":{"value":"28","unit":"J/m"}},"props":[{"name":"Melt Flow Index (2.16 kg, 190°C)","test":"ASTM D1238","unit":"g/10 min","value":"30.0"},{"name":"Density (23°C)","test":"ASTM D1505","unit":"g/cm3","value":"0.950"},{"name":"Notched Izod Impact Strength (23°C)","test":"ASTM D256A","unit":"J/m","value":"28"},{"name":"Flexural Modulus","test":"ASTM D790A","unit":"MPa","value":"800"},{"name":"Hardness","test":"ASTM D2240","unit":"Shore D","value":"62"},{"name":"Vicat Softening Point (10 N)","test":"ASTM D1525","unit":"°C","value":"125"},{"name":"Heat Deflection Temperature (0.455 MPa)","test":"ASTM D648","unit":"°C","value":"77"},{"name":"DSC Melting Temperature","test":"ASTM D3418","unit":"°C","value":"132"}],"processing":[{"condition":"Barrel Temperature","window":"180 - 235"},{"condition":"Nozzle Temperature","window":"235"}],"alt_codes":[],"competed_by":[{"company":"reliance","grade":"16MA400","id":"reliance-16ma400","polymer":"LDPE","kind":"closest"},{"company":"reliance","grade":"M26500","id":"reliance-m26500","polymer":"LLDPE","kind":"closest"},{"company":"iocl","grade":"080M55","id":"iocl-080m55","polymer":"HDPE","kind":"direct"},{"company":"ongc","grade":"M2550","id":"ongc-m2550","polymer":"LLDPE","kind":"closest"}]},{"id":"haldia-m6007l","company":"haldia","company_name":"Haldia Petrochemicals Ltd","grade":"M6007L","polymer":"HDPE","polymer_label":"High-Density Polyethylene","family":"Halene H","segment":"Injection Moulding","desc":["M6007L is a Narrow MWD HDPE produced by Spherilene Technology","M6007L is ideally suited for injection molding of heavy-duty Crates & Industrial products.","The precise control of morphology & MWD during polymerization confers superior processability & improved","performance properties compared to conventional HDPE grades"],"uses":[],"bis_code":"IS 7328-3B-MB-EDD","key":{"mfi":{"value":"7.5","unit":"g/10 min","condition":"2.16 kg, 190°C"},"density":{"value":"0.950","unit":"g/cm3"},"tensile_yield":{"value":"24","unit":"MPa"},"flexural":{"value":"850","unit":"MPa"},"izod":{"value":"50","unit":"J/m"}},"props":[{"name":"Melt Flow Index (2.16 kg, 190°C)","test":"ASTM D1238, IS 13360 (Part 4/Sec 1)","unit":"g/10 min","value":"7.5"},{"name":"Melt Flow Index (5 kg, 190°C)","test":"ASTM D1238, IS 13360 (Part 4/Sec 1)","unit":"g/10 min","value":"22"},{"name":"Melt Flow Index (21.6 kg, 190°C)","test":"ASTM D1238","unit":"g/10 min","value":"190"},{"name":"Density (23°C)","test":"ASTM D1505, IS 13360 (Part 3/Sec 11)","unit":"g/cm3","value":"0.950"},{"name":"Tensile Strength at Yield","test":"ASTM D638 (50 mm/min)","unit":"MPa","value":"24"},{"name":"Elongation at Break","test":"ASTM D638 (50 mm/min)","unit":"%","value":"750"},{"name":"Notched Izod Impact Strength (23°C)","test":"ASTM D256A","unit":"J/m","value":"50"},{"name":"Flexural Modulus","test":"ASTM D790A","unit":"MPa","value":"850"},{"name":"Heat Deflection Temperature (0.455 MPa)","test":"ASTM D648","unit":"°C","value":"67"},{"name":"Vicat Softening Point (10 N)","test":"ASTM D1525","unit":"°C","value":"122"},{"name":"DSC Melting Temperature","test":"ASTM D3418","unit":"°C","value":"132"},{"name":"Hardness","test":"ASTM D2240","unit":"Shore D","value":"62"}],"processing":[{"condition":"Barrel Temperature","window":"185 - 235 °C"},{"condition":"Nozzle Temperature","window":"200 - 235 °C"}],"alt_codes":[],"price":{"ex_works_min":132684,"ex_works_max":138499,"ex_works_ref":136929,"currency":"Rs./MT","effective":"01.10.2026"},"competed_by":[{"company":"reliance","grade":"M60075","id":"reliance-m60075","polymer":"HDPE","kind":"direct"},{"company":"iocl","grade":"080M60","id":"iocl-080m60","polymer":"HDPE","kind":"direct"},{"company":"ongc","grade":"M6008","id":"ongc-m6008","polymer":"HDPE","kind":"direct"}]},{"id":"haldia-m6007lu","company":"haldia","company_name":"Haldia Petrochemicals Ltd","grade":"M6007LU","polymer":"HDPE","polymer_label":"High-Density Polyethylene","family":"Halene H","segment":"Injection Moulding","desc":["M6007LU is a Narrow MWD HDPE produced by Spherilene Technology","M6007LU is ideally suited for injection molding of heavy-duty Crates & Industrial products","M6007LU is stabilized adequately with HALS+ to give long service life under outdoor exposure","The precise control of morphology & MWD during polymerization confers superior processability & improved","performance properties compared to conventional HDPE grades"],"uses":[],"bis_code":"IS 7328-3B-MD-EDD","key":{"mfi":{"value":"7.5","unit":"g/10 min","condition":"2.16 kg, 190°C"},"density":{"value":"0.950","unit":"g/cm3"},"tensile_yield":{"value":"24","unit":"MPa"},"flexural":{"value":"850","unit":"MPa"},"izod":{"value":"50","unit":"J/m"}},"props":[{"name":"Melt Flow Index (2.16 kg, 190°C)","test":"ASTM D1238, IS 13360 (Part 4/Sec 1)","unit":"g/10 min","value":"7.5"},{"name":"Melt Flow Index (5 kg, 190°C)","test":"ASTM D1238, IS 13360 (Part 4/Sec 1)","unit":"g/10 min","value":"22"},{"name":"Melt Flow Index (21.6 kg, 190°C)","test":"ASTM D1238","unit":"g/10 min","value":"190"},{"name":"Density (23°C)","test":"ASTM D1505, IS 13360 (Part 3/Sec 11)","unit":"g/cm3","value":"0.950"},{"name":"Tensile Strength at Yield","test":"ASTM D638 (50 mm/min)","unit":"MPa","value":"24"},{"name":"Elongation at Break","test":"ASTM D638 (50 mm/min)","unit":"%","value":"800"},{"name":"Notched Izod Impact Strength (23°C)","test":"ASTM D256A","unit":"J/m","value":"50"},{"name":"Flexural Modulus","test":"ASTM D790A","unit":"MPa","value":"850"},{"name":"Heat Deflection Temperature (0.455 MPa)","test":"ASTM D648","unit":"°C","value":"67"},{"name":"Vicat Softening Point (10 N)","test":"ASTM D1525","unit":"°C","value":"122"},{"name":"DSC Melting Temperature","test":"ASTM D3418","unit":"°C","value":"132"},{"name":"Hardness","test":"ASTM D2240","unit":"Shore D","value":"62"}],"processing":[{"condition":"Barrel Temperature","window":"185 - 235 °C"},{"condition":"Nozzle Temperature","window":"200 - 235 °C"}],"alt_codes":[],"price":{"ex_works_min":134684,"ex_works_max":140499,"ex_works_ref":138929,"currency":"Rs./MT","effective":"01.10.2026"},"competed_by":[{"company":"reliance","grade":"L60075","id":"reliance-l60075","polymer":"HDPE","kind":"direct"},{"company":"iocl","grade":"080M60U","id":"iocl-080m60u","polymer":"HDPE","kind":"direct"},{"company":"ongc","grade":"M6008U","id":"ongc-m6008u","polymer":"HDPE","kind":"direct"}]},{"id":"haldia-b5500","company":"haldia","company_name":"Haldia Petrochemicals Ltd","grade":"B5500","polymer":"HDPE","polymer_label":"High-Density Polyethylene","family":"Halene H","segment":"Blow Moulding","desc":["B5500 is a HMHDPE Blow Molding Grade produced by Mitsui CX Process","B5500 combines exceptional processability with high rigidity, excellent mechanical properties and impact","resistance","B5500 is recommended for medium bulk containers (~ 120 liter) for Chemicals, Detergent, Lube oils","B5500 is also suitable for the manufacture of blow molded water tanks up to 1000 liters. Adequate UV Stabilizer","needs to be added externally for usage in outdoor water tank applications"],"uses":["medium bulk containers (~ 120 liter) for Chemicals, Detergent, Lube oils"],"bis_code":"IS 7328-3B-BB-FXTA","key":{"mfi":{"value":"0.06","unit":"g/10 min","condition":"2.16 kg, 190°C"},"density":{"value":"0.952","unit":"g/cm3"},"tensile_yield":{"value":"27","unit":"MPa"},"flexural":{"value":"1000","unit":"MPa"},"izod":{"value":"500","unit":"J/m"}},"props":[{"name":"Melt Flow Index (2.16 kg, 190°C)","test":"ASTM D1238, IS 13360 (Part 4/Sec 1)","unit":"g/10 min","value":"0.06"},{"name":"Melt Flow Index (5 kg, 190°C)","test":"ASTM D1238, IS 13360 (Part 4/Sec 1)","unit":"g/10 min","value":"0.35"},{"name":"Melt Flow Index (21.6 kg, 190°C)","test":"ASTM D1238, IS 13360 (Part 4/Sec 1)","unit":"g/10 min","value":"8"},{"name":"Density (23°C, Annealed)","test":"ASTM D1505, IS 13360 (Part 3/Sec 11)","unit":"g/cm3","value":"0.952"},{"name":"Density (23°C, Annealed)","test":"JIS MCI HZ-F-109","unit":"g/cm3","value":"0.956"},{"name":"Tensile Strength at Yield","test":"ASTM D638 (50 mm/min)","unit":"MPa","value":"27"},{"name":"Elongation at Yield","test":"ASTM D638 (50 mm/min)","unit":"%","value":"9"},{"name":"Tensile Strength at Break","test":"ASTM D638 (50 mm/min)","unit":"MPa","value":"40"},{"name":"Elongation at Break","test":"ASTM D638 (50 mm/min)","unit":"%","value":"900"},{"name":"Notched Izod Impact Strength (23°C)","test":"ASTM D256A","unit":"J/m","value":"500"},{"name":"Flexural Modulus","test":"ASTM D790A","unit":"MPa","value":"1000"},{"name":"Hardness","test":"ASTM D2240","unit":"Shore D","value":"64"},{"name":"ESCR (F , 10% Igepal soln. v/v) 50","test":"ASTM D1693B","unit":"Hr","value":">1000"},{"name":"Vicat Softening Point (10 N)","test":"ASTM D1525","unit":"°C","value":"127"},{"name":"Heat Deflection Temperature (0.455 MPa)","test":"ASTM D648","unit":"°C","value":"63"},{"name":"DSC Melting Temperature","test":"ASTM D3418","unit":"°C","value":"133"}],"processing":[{"condition":"Barrel Temperature","window":"200/210/215/210 °C"},{"condition":"Die Temperature","window":"200 - 210 °C"},{"condition":"Parison Temperature","window":"190 - 210 °C"},{"condition":"Cooling Water for Mold","window":"20 - 25 °C"}],"alt_codes":[],"price":{"ex_works_min":139746,"ex_works_max":145551,"ex_works_ref":144812,"currency":"Rs./MT","effective":"01.10.2026"},"competed_by":[{"company":"reliance","grade":"52GB002","id":"reliance-52gb002","polymer":"HDPE","kind":"direct"},{"company":"reliance","grade":"52GB003","id":"reliance-52gb003","polymer":"HDPE","kind":"direct"},{"company":"reliance","grade":"2002F","id":"reliance-2002f","polymer":"HDPE","kind":"closest"},{"company":"iocl","grade":"002DB52","id":"iocl-002db52","polymer":"HDPE","kind":"direct"},{"company":"iocl","grade":"003DB52","id":"iocl-003db52","polymer":"HDPE","kind":"direct"},{"company":"iocl","grade":"012DB54","id":"iocl-012db54","polymer":"HDPE","kind":"secondary"},{"company":"ongc","grade":"B55H02","id":"ongc-b55h02","polymer":"HDPE","kind":"direct"},{"company":"ongc","grade":"B55H03","id":"ongc-b55h03","polymer":"HDPE","kind":"direct"}]},{"id":"haldia-b6401","company":"haldia","company_name":"Haldia Petrochemicals Ltd","grade":"B6401","polymer":"HDPE","polymer_label":"High-Density Polyethylene","family":"Halene H","segment":"Blow Moulding","desc":["B6401 is a HDPE Blow Molding Grade produced by Mitsui CX Process","B6401 combines exceptional processability with high rigidity, excellent mechanical properties and impact","resistance","B6401 is recommended for upto 20 L containers for Lubricants and Edible oils"],"uses":["upto 20 L containers for Lubricants and Edible oils"],"bis_code":"IS 7328-3P-BB-GXDA","key":{"mfi":{"value":"0.40","unit":"g/10 min","condition":"2.16 kg, 190°C"},"density":{"value":"0.960","unit":"g/cm3"},"tensile_yield":{"value":"32","unit":"MPa"},"flexural":{"value":"1300","unit":"MPa"},"izod":{"value":"300","unit":"J/m"}},"props":[{"name":"Melt Flow Index (2.16 kg, 190°C)","test":"ASTM D1238, IS 13360 (Part 4/Sec 1)","unit":"g/10 min","value":"0.40"},{"name":"Melt Flow Index (5 kg, 190°C)","test":"ASTM D1238, IS 13360 (Part 4/Sec 1)","unit":"g/10 min","value":"1.6"},{"name":"Melt Flow Index (21.6 kg, 190°C)","test":"ASTM D1238, IS 13360 (Part 4/Sec 1)","unit":"g/10 min","value":"25"},{"name":"Density (23°C, Annealed)","test":"ASTM D1505, IS 13360 (Part 3/Sec 11)","unit":"g/cm3","value":"0.960"},{"name":"Density (23°C, Annealed)","test":"JIS MCI HZ-F-109","unit":"g/cm3","value":"0.963"},{"name":"Tensile Strength at Yield","test":"ASTM D638 (50 mm/min)","unit":"MPa","value":"32"},{"name":"Elongation at Yield","test":"ASTM D638 (50 mm/min)","unit":"%","value":"9"},{"name":"Tensile Strength at Break","test":"ASTM D638 (50 mm/min)","unit":"MPa","value":"40"},{"name":"Elongation at Break","test":"ASTM D638 (50 mm/min)","unit":"%","value":"1000"},{"name":"Notched Izod Impact Strength (23°C)","test":"ASTM D256A","unit":"J/m","value":"300"},{"name":"Flexural Modulus","test":"ASTM D790A","unit":"MPa","value":"1300"},{"name":"Hardness","test":"ASTM D2240","unit":"Shore D","value":"68"},{"name":"ESCR (F , 10% Igepal soln. v/v) 50","test":"ASTM D1693B","unit":"Hr","value":"< 20"},{"name":"Vicat Softening Point (10 N)","test":"ASTM D1525","unit":"°C","value":"129"},{"name":"Heat Deflection Temperature (0.455 MPa)","test":"ASTM D648","unit":"°C","value":"70"},{"name":"DSC Melting Temperature","test":"ASTM D3418","unit":"°C","value":"135"}],"processing":[{"condition":"Barrel Temperature","window":"150/160/165/175 °C"},{"condition":"Die Temperature","window":"180 - 185 °C"},{"condition":"Parison Temperature","window":"185 - 190 °C"},{"condition":"Cooling Water for Mold","window":"20 - 25 °C"}],"alt_codes":[],"price":{"ex_works_min":138034,"ex_works_max":143374,"ex_works_ref":142709,"currency":"Rs./MT","effective":"01.10.2026"},"competed_by":[{"company":"reliance","grade":"54GB012","id":"reliance-54gb012","polymer":"HDPE","kind":"direct"},{"company":"reliance","grade":"B56003","id":"reliance-b56003","polymer":"HDPE","kind":"direct"},{"company":"iocl","grade":"012DB54","id":"iocl-012db54","polymer":"HDPE","kind":"direct"},{"company":"iocl","grade":"012DB60","id":"iocl-012db60","polymer":"HDPE","kind":"direct"},{"company":"ongc","grade":"B6003","id":"ongc-b6003","polymer":"HDPE","kind":"direct"}]},{"id":"haldia-e5201","company":"haldia","company_name":"Haldia Petrochemicals Ltd","grade":"E5201","polymer":"HDPE","polymer_label":"High-Density Polyethylene","family":"Halene H","segment":"Extrusion Coating / Lamination","desc":["E5201 is a broad molecular weight distribution HDPE Grade produced by Mitsui CX Process","E5201 combines exceptional processability with high ESCR and excellent mechanical properties","E5201 is particularly recommended for High ESCR Blow Molding, Cable Sheathing & Jacketing Compound,","Lamination Film, General Purpose Film and Extrusion Applications"],"uses":["High ESCR Blow Molding, Cable Sheathing & Jacketing Compound,"],"bis_code":"IS 7328-3B-BB-EXDA","key":{"mfi":{"value":"0.35","unit":"g/10 min","condition":"2.16 kg, 190°C"},"density":{"value":"0.950","unit":"g/cm3"},"tensile_yield":{"value":"25","unit":"MPa"},"flexural":{"value":"1000","unit":"MPa"},"izod":{"value":"120","unit":"J/m"}},"props":[{"name":"Melt Flow Index (2.16 kg, 190°C)","test":"ASTM D1238, IS 13360 (Part 4/Sec 1)","unit":"g/10 min","value":"0.35"},{"name":"Melt Flow Index (5 kg, 190°C)","test":"ASTM D1238, IS 13360 (Part 4/Sec 1)","unit":"g/10 min","value":"1.6"},{"name":"Melt Flow Index (21.6 kg, 190°C)","test":"ASTM D1238, IS 13360 (Part 4/Sec 1)","unit":"g/10 min","value":"32"},{"name":"Density (23°C, Annealed)","test":"ASTM D1505, IS 13360 (Part 3/Sec 11)","unit":"g/cm3","value":"0.950"},{"name":"Density (23°C, Annealed)","test":"JIS MCI HZ-F-109","unit":"g/cm3","value":"0.952"},{"name":"Tensile Strength at Yield","test":"ASTM D638 (50 mm/min)","unit":"MPa","value":"25"},{"name":"Elongation at Yield","test":"ASTM D638 (50 mm/min)","unit":"%","value":"7"},{"name":"Tensile Strength at Break","test":"ASTM D638 (50 mm/min)","unit":"MPa","value":"34"},{"name":"Elongation at Break","test":"ASTM D638 (50 mm/min)","unit":"%","value":"850"},{"name":"Notched Izod Impact Strength (23°C)","test":"ASTM D256A","unit":"J/m","value":"120"},{"name":"Flexural Modulus","test":"ASTM D790A","unit":"MPa","value":"1000"},{"name":"Hardness","test":"ASTM D2240","unit":"Shore D","value":"65"},{"name":"ESCR (F , 10% Igepal soln. v/v) 50","test":"ASTM D1693B","unit":"Hr","value":">600"},{"name":"Vicat Softening Point (10 N)","test":"ASTM D1525","unit":"°C","value":"122"},{"name":"Heat Deflection Temperature (0.455 MPa)","test":"ASTM D648","unit":"°C","value":"60"},{"name":"DSC Melting Temperature","test":"ASTM D3418","unit":"°C","value":"130"}],"processing":[{"condition":"Barrel Temperature","window":"150 - 160 °C"},{"condition":"Die Temperature","window":"160 - 165 °C"},{"condition":"Parison Temperature","window":"160 - 170 °C"},{"condition":"Cooling Water for Mold","window":"20 - 25 °C"}],"alt_codes":[],"price":{"ex_works_min":139784,"ex_works_max":145124,"ex_works_ref":144459,"currency":"Rs./MT","effective":"01.10.2026"},"competed_by":[{"company":"reliance","grade":"F46003","id":"reliance-f46003","polymer":"HDPE","kind":"direct"},{"company":"iocl","grade":"010DB50","id":"iocl-010db50","polymer":"HDPE","kind":"direct"},{"company":"ongc","grade":"B5004","id":"ongc-b5004","polymer":"HDPE","kind":"direct"}]},{"id":"haldia-e5201s","company":"haldia","company_name":"Haldia Petrochemicals Ltd","grade":"E5201S","polymer":"HDPE","polymer_label":"High-Density Polyethylene","family":"Halene H","segment":"Pipe Extrusion","desc":["E5201S is a broad molecular weight distribution HDPE Grade produced by Mitsui CX Process","E5201S combines exceptional processability and excellent mechanical properties","E5201S is recommended for General Purpose Blow Molding Applications. It can also be used for Double Walled","Corrugated Pipes & General-Purpose Pipe Applications"],"uses":["General Purpose Blow Molding Applications"],"bis_code":"IS 7328-3B-BB-FXDA","key":{"mfi":{"value":"0.35","unit":"g/10 min","condition":"2.16 kg, 190°C"},"density":{"value":"0.954","unit":"g/cm3"},"tensile_yield":{"value":"25","unit":"MPa"},"flexural":{"value":"1100","unit":"MPa"},"izod":{"value":"100","unit":"J/m"}},"props":[{"name":"Melt Flow Index (2.16 kg, 190°C)","test":"ASTM D1238, IS 13360 (Part 4/Sec 1)","unit":"g/10 min","value":"0.35"},{"name":"Melt Flow Index (5 kg, 190°C)","test":"ASTM D1238, IS 13360 (Part 4/Sec 1)","unit":"g/10 min","value":"1.6"},{"name":"Melt Flow Index (21.6 kg, 190°C)","test":"ASTM D1238, IS 13360 (Part 4/Sec 1)","unit":"g/10 min","value":"32"},{"name":"Density (23°C, Annealed)","test":"ASTM D1505, IS 13360 (Part 3/Sec 11)","unit":"g/cm3","value":"0.954"},{"name":"Density (23°C, Annealed)","test":"JIS MCI HZ-F-109","unit":"g/cm3","value":"0.958"},{"name":"Tensile Strength at Yield","test":"ASTM D638 (50 mm/min)","unit":"MPa","value":"25"},{"name":"Elongation at Yield","test":"ASTM D638 (50 mm/min)","unit":"%","value":"9"},{"name":"Tensile Strength at Break","test":"ASTM D638 (50 mm/min)","unit":"MPa","value":"36"},{"name":"Elongation at Break","test":"ASTM D638 (50 mm/min)","unit":"%","value":"900"},{"name":"Notched Izod Impact Strength (23°C)","test":"ASTM D256A","unit":"J/m","value":"100"},{"name":"Flexural Modulus","test":"ASTM D790A","unit":"MPa","value":"1100"},{"name":"Hardness","test":"ASTM D2240","unit":"Shore D","value":"65"},{"name":"ESCR (F , 10% Igepal soln. v/v) 50","test":"ASTM D1693B","unit":"Hr","value":"250"},{"name":"Vicat Softening Point (10 N)","test":"ASTM D1525","unit":"°C","value":"125"},{"name":"Heat Deflection Temperature (0.455 MPa)","test":"ASTM D648","unit":"°C","value":"70"},{"name":"DSC Melting Temperature","test":"ASTM D3418","unit":"°C","value":"130"}],"processing":[{"condition":"Barrel Temperature","window":"150 - 160 °C"},{"condition":"Die Temperature","window":"160 - 165 °C"},{"condition":"Parison Temperature","window":"165 - 170 °C"},{"condition":"Cooling Water for Mold","window":"20 - 25 °C"}],"alt_codes":[],"price":{"ex_works_min":138534,"ex_works_max":143874,"ex_works_ref":143209,"currency":"Rs./MT","effective":"01.10.2026"},"competed_by":[]},{"id":"haldia-f5400","company":"haldia","company_name":"Haldia Petrochemicals Ltd","grade":"F5400","polymer":"HDPE","polymer_label":"High-Density Polyethylene","family":"Halene H","segment":"Film","desc":["F5400 is a HMHDPE film grade produced by Mitsui CX Process","F5400 combines excellent processability and high mechanical strength","F5400 is recommended for General Purpose Film as well as very thin Reinforced Bag Applications"],"uses":["General Purpose Film as well as very thin Reinforced Bag Applications"],"bis_code":"IS 7328-3B-FB-FXTA","key":{"mfi":{"value":"0.09","unit":"g/10 min","condition":"2.16 kg, 190°C"},"density":{"value":"0.952","unit":"g/cm3"},"tensile_yield":{"value":"28","unit":"MPa"},"flexural":{"value":"950","unit":"MPa"},"izod":{"value":"180","unit":"J/m"}},"props":[{"name":"Melt Flow Index (2.16 kg, 190°C)","test":"ASTM D1238, IS 13360 (Part 4/Sec 1)","unit":"g/10 min","value":"0.09"},{"name":"Melt Flow Index (5 kg, 190°C)","test":"ASTM D1238, IS 13360 (Part 4/Sec 1)","unit":"g/10 min","value":"0.50"},{"name":"Melt Flow Index (21.6 kg, 190°C)","test":"ASTM D1238, IS 13360 (Part 4/Sec 1)","unit":"g/10 min",
